Repository: cmackeen/exafsbk

###Program use
This is written for python2.7 and uses the following packages: scipy, pandas, matplotlib, argparse 

This is set up to run the python script as an executabe, and use TkAGG matplotlib (check in header) for graphics delivered via bash execution.

The -h will show you brief help, and in general the only needed argument is the -es.

The -es flag must be followed by the edge energy of your simulated interefering edge (in eV). That is, the lower energy edge. 


Symbolic linking works for universal use on a unix system.

###Pre_edge bleed: EXAFS background from conflicting absorption edges

If you do not know why/what this is, it is used to remove a special type of background where EXAFS oscillations extend into the atomic edge you are trying to analyze. These small deviations may not be filtered by generic polynomial spline fitting, and thus we seek to manually simulate the EXAFS from the interfering low-energy edge out to hi k (~20 inv. ang.). Clear indicator you need this EXAFS background removal is if the pre edge itself has oscillations of ~5%. 


Cameron Mackeen

credits to: Jason Gruzdas, Ryan Dudschus, and lifted argparse stuff form omgenomics

File: spectra/007b1_pre.dat
# Run:  ru_007_         Fri May 03 18:04:51 2019                                  
# URu2Si2 x = 0.2, Slot 10 Slits 0.2 0.8mm                                        
# T = 10 K Ru Foil Reference 90deg                                                
# Gains 2e6 5e6 1e7 Ru K15                                                        
# BL 4-1 220s phi = 0                                                             
#                                                                                 
# TABLEVERT: 16.422222	TABLEHORZ: 15.749206	DETHOR: 300.000000	VERTGAP1: 0.200000	
# Region: Ru-K15.rgn      Detector: trans.det                                     
# SSRL BEAMLINE                                                                   
#                                                                                 
# TRANSMISSION; P= -3.00 REMOVED FROM     0. TO 22080. EV, ORDER=  6              
# Used mucal formula with Ru K                                                    
# Normalized by edge height:  0.4009                                              
# ----------------------------------------------------
  21876.9746  0.000495359127 -0.514610648
  21886.5254 -0.00305991224 -0.514631212
  21896.543  0.00136464438 -0.514755845
  21906.6738  0.00625315215 -0.51476717
  21916.8398  0.00364726619 -0.514707327
  21926.7598 -0.00136051863 -0.514825106
  21936.8672 -0.00459605735 -0.514949799
  21946.9062 -0.00601586141 -0.515031755
  21956.9043 -0.00232878653 -0.515212238
  21967.0664  0.00190665142 -0.515313625
  21977.0312  0.00337600242 -0.515324116
  21986.8242  0.000458970113 -0.515426695
  21996.9883 -0.00314120227 -0.515506327
  22006.9551 -0.00357642095 -0.515595675
  22016.9824 -0.00101751753 -0.515463233
  22027.0176  0.00126291125 -0.515523195
  22037.1426  0.0026230209 -0.515471995
  22047.2227  0.00304047274 -0.515402079
  22057.0781  0.00118942698 -0.515250385
  22067.0996 -0.000301556895 -0.514971435
  22077.3398  0.00104316464 -0.514793098
  22087.248  0.00799514167 -0.514040351
  22087.4844  0.00786883943 -0.514003754
  22087.5879  0.00806806888 -0.513990998
  22087.9277  0.00837705936 -0.513881445
  22088.3711  0.00868021511 -0.513704956
  22088.7109  0.00919081364 -0.51368922
  22089.0488  0.00939476304 -0.513650537
  22089.4141  0.00987294968 -0.513655245
  22089.7793  0.0101273386 -0.513507605
  22090.1191  0.0104900021 -0.513468981
  22090.5098  0.0110202637 -0.513474464
  22090.8496  0.011293795 -0.513396263
  22091.1367  0.0116454558 -0.513327122
  22091.5547  0.0120960632 -0.513225257
  22091.8945  0.0124656036 -0.513174057
  22092.2324  0.0130304322 -0.513118625
  22092.5977  0.0133245923 -0.513004839
  22092.9121  0.0137359109 -0.513019562
  22093.2773  0.0142233903 -0.512851298
  22093.6426  0.0147820869 -0.512784541
  22094.0078  0.0151300309 -0.512740731
  22094.3223  0.0157557447 -0.512692034
  22094.7129  0.0163032524 -0.512562752
  22095.0254  0.0167755652 -0.512497425
  22095.3926  0.0172827821 -0.512415648
  22095.7578  0.0178329293 -0.512272358
  22096.123  0.0184283871 -0.512234211
  22096.4355  0.0189155303 -0.512199223
  22096.8281  0.0196288154 -0.512156963
  22097.1152  0.0201650243 -0.512011826
  22097.5078  0.020653544 -0.511884809
  22097.8457  0.0214050394 -0.511823535
  22098.2129  0.021959126 -0.511722565
  22098.5508  0.0226031262 -0.511648655
  22098.8906  0.0232941471 -0.511547267
  22099.2559  0.0243018884 -0.511502802
  22099.5957  0.0249336604 -0.511392891
  22099.9609  0.0259539653 -0.51127243
  22100.3008  0.0269011203 -0.511215568
  22100.6406  0.0275950022 -0.511037588
  22100.9805  0.0284604598 -0.510927439
  22101.3457  0.029482102 -0.510815024
  22101.7129  0.0304300021 -0.510611415
  22102.0781  0.0314822346 -0.510562539
  22102.3652  0.0324450023 -0.510439396
  22102.7578  0.0334327482 -0.510241926
  22103.0977  0.0348218493 -0.510067821
  22103.4355  0.0358927064 -0.509933412
  22103.8281  0.0372713618 -0.509775698
  22104.1426  0.0383782722 -0.509726167
  22104.5078  0.0397741385 -0.509413123
  22104.873  0.0414049178 -0.509291172
  22105.2129  0.0431222282 -0.50929594
  22105.5273  0.0445321836 -0.509037733
  22105.918  0.0461974554 -0.508778572
  22106.2852  0.0476016477 -0.508432329
  22106.5977  0.0494432896 -0.508288145
  22106.9648  0.0514019765 -0.508055031
  22107.3555  0.0533371381 -0.507728338
  22107.6445  0.0552466512 -0.507428944
  22108.0098  0.0578504167 -0.507161975
  22108.3496  0.0603495538 -0.506890297
  22108.7148  0.0630234629 -0.506492257
  22109.0547  0.0658635497 -0.506088495
  22109.3945  0.0689762086 -0.505719483
  22109.7871  0.0728920624 -0.505236149
  22110.127  0.0761270076 -0.504787624
  22110.4414  0.0797225311 -0.504375041
  22110.8066  0.0845599696 -0.503813982
  22111.1738  0.0895930678 -0.503221691
  22111.5391  0.0947303846 -0.502465725
  22111.8535  0.100291215 -0.501854539
  22112.1934  0.107283972 -0.501018405
  22112.5859  0.115417793 -0.500068009
  22112.8984  0.123039193 -0.499090493
  22113.2656  0.133140251 -0.497990102
  22113.6309  0.14384231 -0.496667266
  22113.9707  0.155012891 -0.495402038
  22114.3105  0.168290049 -0.49373883
  22114.6777  0.183484495 -0.491974801
  22115.0176  0.198707074 -0.490151048
  22115.3574  0.215751201 -0.487980217
  22115.7227  0.233784735 -0.485647649
  22116.0645  0.251365155 -0.483168989
  22116.4043  0.269735813 -0.480533063
  22116.7695  0.288139611 -0.478016287
  22117.1367  0.306333005 -0.475248843
  22117.4766  0.322025388 -0.472499847
  22117.8164  0.33764872 -0.469849139
  22118.1562  0.353098899 -0.467108935
  22118.5488  0.368225694 -0.464299411
  22118.8633  0.38248992 -0.461621642
  22119.2031  0.397381365 -0.458950251
  22119.543  0.412140608 -0.456294358
  22119.9355  0.42962712 -0.453548223
  22120.3027  0.444463462 -0.451233208
  22120.5898  0.458825707 -0.449333251
  22120.9824  0.476562887 -0.446733713
  22121.3496  0.493112028 -0.444770038
  22121.6621  0.509825647 -0.442960382
  22122.0293  0.527578413 -0.44109121
  22122.3691  0.544058204 -0.439417124
  22122.7363  0.562847137 -0.437707424
  22123.0762  0.579666197 -0.436314851
  22123.3906  0.596660018 -0.43474257
  22123.7832  0.616337597 -0.433171362
  22124.123  0.633398533 -0.431720287
  22124.4629  0.650663376 -0.430175722
  22124.8301  0.668359935 -0.428357065
  22125.1445  0.684449315 -0.426612824
  22125.5371  0.703399897 -0.424121588
  22125.8242  0.718955934 -0.421931058
  22126.2188  0.735897124 -0.419142872
  22126.584  0.751664162 -0.41631037
  22126.8984  0.765026152 -0.413530827
  22127.2383  0.778466284 -0.410507977
  22127.6055  0.79132843 -0.406678528
  22127.9199  0.802484214 -0.403366119
  22128.3379  0.814593315 -0.399668932
  22128.6797  0.824052632 -0.396530867
  22129.0195  0.83277303 -0.393787146
  22129.3594  0.841438115 -0.390871972
  22129.6738  0.849640846 -0.388033152
  22130.0664  0.858498573 -0.385278612
  22130.4336  0.865923643 -0.382813394
  22130.748  0.872552037 -0.380752444
  22131.1152  0.879514039 -0.378661662
  22131.4824  0.886438847 -0.376606524
  22131.8223  0.89246738 -0.374896079
  22132.1621  0.898758352 -0.373220056
  22132.5293  0.905271947 -0.371532321
  22132.8711  0.910688877 -0.370228976
  22133.2109  0.916309416 -0.368891418
  22133.5781  0.921550453 -0.367868543
  22133.918  0.925863981 -0.366855562
  22134.3105  0.929989874 -0.366108924
  22134.5996  0.932830513 -0.365595311
  22134.9668  0.935759664 -0.365366787
  22135.3066  0.937955081 -0.365333557
  22135.6484  0.939734578 -0.365580767
  22136.0137  0.940835953 -0.365997285
  22136.3809  0.941629708 -0.366721988
  22136.7227  0.942054629 -0.367492408
  22137.0098  0.942352057 -0.368396521
  22137.4043  0.942607462 -0.369674563
  22138.0059  0.943369627 -0.371900827
  22138.7148  0.944754541 -0.374502808
  22139.3965  0.947559893 -0.376825094
  22140.0781  0.951967418 -0.378932744
  22140.8379  0.958225548 -0.38050884
  22141.5449  0.965407312 -0.381447405
  22142.2539  0.973496318 -0.38195169
  22143.0664  0.983577192 -0.382084101
  22143.8789  0.994332075 -0.38186124
  22144.666  1.00645423 -0.381335437
  22145.4785  1.02181196 -0.380843312
  22146.3711  1.04012609 -0.38044554
  22147.2363  1.06016898 -0.379986286
  22148.1543  1.08309102 -0.379450411
  22149.0215  1.10536599 -0.378520757
  22149.9121  1.12885499 -0.377269
  22150.9102  1.1504488 -0.375125915
  22151.8281  1.16732252 -0.372649401
  22152.8262  1.17834854 -0.369415969
  22153.7715  1.1805613 -0.365867257
  22154.8477  1.17293847 -0.362091571
  22155.8438  1.15564549 -0.358519554
  22156.9473  1.13018131 -0.355159342
  22158.0508  1.10259461 -0.352688968
  22159.127  1.07533777 -0.351123065
  22160.2305  1.0497123 -0.350727528
  22161.3848  1.02705741 -0.351756245
  22162.5156  1.00837982 -0.354068041
  22163.6699  0.99222827 -0.357559621
  22164.8535  0.9776963 -0.361650676
  22166.0352  0.965242505 -0.366180182
  22167.3223  0.953543127 -0.370540947
  22168.584  0.944536865 -0.374059796
  22169.8203  0.937652886 -0.37658751
  22171.1074  0.933672369 -0.378310144
  22172.4492  0.93248105 -0.379118383
  22173.7637  0.933197498 -0.379316956
  22175.1309  0.935391068 -0.378899217
  22176.4199  0.939017475 -0.378349572
  22177.8926  0.943531334 -0.377643615
  22179.209  0.949570775 -0.377260983
  22180.6289  0.956544578 -0.376548856
  22182.0762  0.966934443 -0.376134634
  22183.5762  0.981941223 -0.37595126
  22185.0254  1.00098383 -0.375948936
  22186.5781  1.02469862 -0.375962377
  22188.0527  1.04783905 -0.375904471
  22189.6055  1.06787014 -0.375308573
  22191.1074  1.08034444 -0.37430191
  22192.7148  1.08395565 -0.372816116
  22194.3203  1.08008027 -0.370984554
  22195.9277  1.07168388 -0.368994862
  22197.5879  1.06122053 -0.366997331
  22199.1699  1.0510329 -0.36516273
  22200.9355  1.0426631 -0.364042103
  22202.5957  1.03793013 -0.363857687
  22204.3105  1.03655446 -0.364429981
  22205.9727  1.03845227 -0.365624845
  22207.7383  1.04294527 -0.367350131
  22209.5059  1.04749084 -0.369328529
  22211.3281  1.05053401 -0.371269047
  22213.1484  1.0510602 -0.372890651
  22214.916  1.04952896 -0.374031574
  22216.7383  1.04611313 -0.374748945
  22218.6133  1.04092312 -0.374797493
  22220.5137  1.03495014 -0.374709755
  22222.3633  1.02839971 -0.374766886
  22224.291  1.02163875 -0.375239193
  22226.2715  1.01437902 -0.375667542
  22228.2539  1.00773025 -0.376098514
  22230.1836  1.00175428 -0.376222402
  22232.166  0.997664094 -0.376160055
  22234.0957  0.995132327 -0.375924289
  22236.2383  0.994008183 -0.375338346
  22238.248  0.991967797 -0.373833001
  22240.3125  0.99062866 -0.372470915
  22242.4277  0.98824209 -0.371052623
  22244.4668  0.984743118 -0.369764894
  22246.6094  0.981028259 -0.36876291
  22248.7812  0.977980614 -0.368426263
  22250.9531  0.976573288 -0.368602723
  22253.1504  0.977507055 -0.369458765
  22255.4023  0.980558991 -0.370776832
  22257.5742  0.985786319 -0.372333199
  22259.748  0.993805766 -0.37449953
  22262.0273  1.00400031 -0.376695216
  22264.334  1.01377606 -0.378574014
  22266.6934  1.0226562 -0.380345941
  22268.9219  1.02821183 -0.38157171
  22271.2832  1.03185773 -0.382360667
  22273.6699  1.03420305 -0.382464975
  22275.9531  1.03534901 -0.381916583
  22278.3691  1.03538179 -0.380576164
  22280.8652  1.03444636 -0.379091471
  22283.2285  1.0317657 -0.377578914
  22285.6445  1.02761686 -0.376354754
  22288.0898  1.02234876 -0.375370681
  22290.5879  1.01585162 -0.374629915
  22293.1133  1.0086453 -0.37419498
  22295.6113  1.00057364 -0.373798788
  22298.1387  0.992461622 -0.373757362
  22300.7988  0.985217631 -0.373813152
  22303.3789  0.978975534 -0.373940676
  22306.0391  0.973928452 -0.373984337
  22308.6211  0.970136225 -0.374019504
  22311.2305  0.968081713 -0.374021173
  22313.8145  0.967963874 -0.37404862
  22316.5039  0.970930994 -0.374354094
  22319.2227  0.974830925 -0.375285864
  22321.9395  0.979417384 -0.376378
  22324.6328  0.982739031 -0.3774786
  22327.4316  0.985575795 -0.379026264
  22330.2051  0.987307608 -0.380571634
  22333.0059  0.989605844 -0.382270664
  22335.8359  0.99216938 -0.383734018
  22338.5566  0.994427919 -0.385069042
  22341.4141  0.996188939 -0.386091977
  22344.3516  0.996024191 -0.386347532
  22347.209  0.993781745 -0.386312634
  22350.041  0.989288568 -0.385884166
  22353.0605  0.983313918 -0.38517496
  22355.9746  0.977963567 -0.384473801
  22358.9961  0.973657906 -0.383694381
  22361.9922  0.970688641 -0.382818282
  22364.9355  0.967800558 -0.381573468
  22367.8789  0.966658294 -0.380415797
  22370.9844  0.9656654 -0.379013181
  22374.0098  0.966687739 -0.378165215
  22377.0098  0.968975127 -0.37744391
  22380.0898  0.973031223 -0.376973242
  22383.2246  0.976694822 -0.376767755
  22386.3887  0.979114413 -0.376884699
  22389.6055  0.980701983 -0.377508402
  22392.6367  0.981549323 -0.378629893
  22395.8281  0.984053969 -0.379876554
  22399.0488  0.985700727 -0.38094914
  22402.2168  0.984162629 -0.381520659
  22405.4395  0.979808807 -0.382472396
  22408.7148  0.973572731 -0.383373022
  22411.9941  0.968706787 -0.384407699
  22415.3789  0.965802193 -0.385433733
  22418.6328  0.96487546 -0.386472285
  22421.8867  0.963422716 -0.387499988
  22425.3027  0.96116358 -0.388685644
  22428.6934  0.957786143 -0.389608443
  22432.0566  0.955656886 -0.390119761
  22435.5312  0.95457387 -0.39013958
  22438.9238  0.954155922 -0.389404565
  22442.4258  0.954384863 -0.388345569
  22445.8223  0.955925941 -0.387359321
  22449.2461  0.958201766 -0.386149943
  22452.8047  0.960597754 -0.384929091
  22456.2852  0.961934686 -0.383797884
  22459.793  0.962595046 -0.382729918
  22463.4082  0.963136256 -0.381952226
  22467.0547  0.964138329 -0.381670266
  22470.7539  0.965346634 -0.381580085
  22474.2402  0.966309488 -0.381645143
  22477.8887  0.966075897 -0.382267177
  22481.5918  0.963903725 -0.383250773
  22485.2695  0.961296201 -0.384436667
  22488.9766  0.959924042 -0.385424078
  22492.6289  0.96157974 -0.385974318
  22496.4473  0.96622479 -0.386305183
  22500.1562  0.971483052 -0.38660422
  22503.8672  0.975456595 -0.386926264
  22507.7969  0.976852357 -0.387294531
  22511.5371  0.974563241 -0.387813956
  22515.416  0.968065441 -0.38840726
  22519.2402  0.959458709 -0.38935864
  22523.1211  0.951219082 -0.390399963
  22526.9492  0.945109427 -0.391273558
  22530.8047  0.940989435 -0.39149192
  22534.7715  0.940377533 -0.391525447
  22538.7109  0.942098379 -0.391285717
  22542.707  0.944906354 -0.391133159
  22546.7305  0.946512222 -0.390871435
  22550.8125  0.946917534 -0.390533328
  22554.8125  0.946908414 -0.390171617
  22558.7598  0.947486639 -0.389684916
  22562.8438  0.948095739 -0.389051914
  22566.8223  0.947638035 -0.388394684
  22570.9102  0.946905315 -0.387830496
  22575.0801  0.947120607 -0.387131929
  22579.3359  0.949380219 -0.386784285
  22583.4004  0.95290345 -0.386539489
  22587.6855  0.957380891 -0.386842728
  22591.918  0.959946334 -0.387629867
  22596.123  0.960234165 -0.388850331
  22600.332  0.959312618 -0.389907688
  22604.7051  0.95874089 -0.390748441
  22608.8887  0.95786351 -0.391057104
  22613.1562  0.95563364 -0.391484976
  22617.5898  0.951004803 -0.391946882
  22621.916  0.946033597 -0.392730534
  22626.3242  0.942715406 -0.393509537
  22630.6543  0.94174397 -0.39427039
  22635.1211  0.942895591 -0.394756764
  22639.4258  0.945464313 -0.394881845
  22643.9512  0.947687507 -0.394858748
  22648.3984  0.946847916 -0.394680709
  22652.9004  0.942323625 -0.394300878
  22657.459  0.936472178 -0.393884629
  22662.0195  0.932424724 -0.393536925
  22666.3887  0.930358887 -0.393156737
  22670.9531  0.92926985 -0.392849028
  22675.3828  0.928870201 -0.392623842
  22679.9512  0.929816246 -0.392765254
  22684.6582  0.932488263 -0.393149942
  22689.3672  0.93672502 -0.393418103
  22693.8594  0.941268265 -0.393633038
  22698.627  0.944311857 -0.393560767
  22703.1777  0.945865512 -0.393366247
  22707.9219  0.945982277 -0.393307865
  22712.7246  0.945752621 -0.393525451
  22717.4453  0.94482094 -0.393995732
  22722.1426  0.944086373 -0.394415557
  22727.0332  0.943444848 -0.394855857
  22731.7598  0.941746473 -0.39547652
  22736.6562  0.939621329 -0.39616257
  22741.5254  0.937665343 -0.396738946
  22746.3965  0.934175313 -0.397070676
  22751.1328  0.929513395 -0.397239566
  22756.0918  0.925349057 -0.397532165
  22760.9707  0.922430456 -0.397937506
  22765.8789  0.920820415 -0.398247957
  22770.8711  0.920204163 -0.398349255
  22775.7285  0.921116471 -0.398382097
  22780.8379  0.922845721 -0.398186266
  22785.8652  0.924652159 -0.397816122
  22790.8125  0.926633477 -0.39746964
  22795.8438  0.928028584 -0.397366673
  22801.0176  0.92912358 -0.397488892
  22805.9707  0.930226505 -0.397722453
  22811.0938  0.931387067 -0.398142338
  22816.2461  0.93128252 -0.398344994
  22821.3457  0.930075228 -0.398325473
  22826.6426  0.929173291 -0.398376405
  22831.6641  0.928641617 -0.398273528
  22836.9102  0.928581893 -0.398056448
  22842.0469  0.928232372 -0.397915065
  22847.3242  0.927119732 -0.398020148
  22852.6055  0.924075902 -0.398235351
  22857.9727  0.919466257 -0.398722082
  22863.1758  0.915736437 -0.39924565
  22868.4922  0.912934124 -0.399913669
  22873.6719  0.911304832 -0.400614738
  22879.1328  0.911742866 -0.401197672
  22884.625  0.913466215 -0.401633292
  22889.8945  0.91439724 -0.401969016
  22895.3086  0.914005816 -0.4021312
  22900.7246  0.913809538 -0.40241006
  22906.2832  0.914038777 -0.402487874
  22911.8164  0.914489508 -0.402349979
  22917.0156  0.915538847 -0.402181625
  22922.5547  0.915785074 -0.401941776
  22928.0391  0.91507107 -0.401857495
  22933.668  0.914117873 -0.401942492
  22939.2988  0.913612127 -0.402184844
  22944.7363  0.913996696 -0.402606189
  22950.373  0.915229261 -0.402835786
  22955.957  0.916392326 -0.403139621
  22961.627  0.916549504 -0.403348267
  22967.3008  0.915478289 -0.403511822
  22972.8066  0.914288163 -0.403695494
  22978.5996  0.911781549 -0.403878659
  22984.3086  0.908957779 -0.403936595
  22990.1641  0.90658313 -0.404111564
  22995.9375  0.90407747 -0.404269159

File: spectra/021b1_rspk.zzz.dat
# Run:  urs_021_        Sat Nov 04 09:14:49 2017                                  
# slot 1; T=8K    X=0.0;  detune 50% at 17300eV                                   
# Gains 2e7 1e8 1e8;   slits   0.5x9mm;   ref UO2                                 
#                                                                                 
#                                                                                 
#                                                                                 
# TABLEVERT: 20.699206	TABLEHORZ: 12.526984	DETHOR: 220.000000	VERTGAP1: 0.500000	
# Region: U-L3-15.rgn      Detector: trans.det                                    
# SSRL BEAMLINE                                                                   
#                                                                                 
# TRANSMISSION; P= -1.00 REMOVED FROM     0. TO 17060. EV, ORDER=  4              
# Used Victoreen formula with U  LIII                                             
# Normalized by edge height:  0.6032                                              
# SPL:E0=17163.10; 7 FIX KNOTS FROM 17198.95-18066.41(K=15.4);P=1.00              
#   SPL KNOTS(28 max):  35.85 179.77 323.68 467.59 611.51 755.42 899.33           
# RSPK CALC from RSFIT 4.21 ; k-WINDOW= 3.00,20.00,0.2;POWER OF k= 0; r-FIT= 2.50,
# r-SPACE ENDPTS=  1.50,  6.00;SIG= 0.100;R-SHIFT= 0.000; WINDOW REMOVED=YES      
# ----------------------------------------------------
  2.97592282 -0.0298457686  0.0414431691
  3.00660253 -0.0293892249  0.0303511433
  3.03728199 -0.0282555483  0.0212535895
  3.06796169 -0.0265558343  0.0138010904
  3.0986414 -0.0244295169  0.00773028145
  3.12932086 -0.0220103338  0.00282877078
  3.16000056 -0.0194119904 -0.00108032103
  3.19068003 -0.0167248044 -0.00414552307
  3.22135973 -0.0140171312 -0.00649103196
  3.25203943 -0.0113392286 -0.00821946096
  3.2827189 -0.00872790813 -0.00941441301
  3.3133986 -0.00621086871 -0.01014305
  3.3440783 -0.00381052541 -0.0104586873
  3.37475777 -0.00154731376 -0.0104037328
  3.40543747  0.000557864201 -0.010012527
  3.43611717  0.00248182961 -0.0093144523
  3.46679664  0.00419820612 -0.00833706651
  3.49747634  0.00567722414 -0.00710921595
  3.52815604  0.00688661123 -0.00566409808
  3.55883551  0.00779336598 -0.00404186407
  3.58951521  0.00836653542 -0.00229161303
  3.62019467  0.00858078431 -0.00047235543
  3.65087438  0.00842044968  0.00134735403
  3.68155408  0.00788362324  0.00309132226
  3.71223354  0.00698571373  0.00467923051
  3.74291325  0.00576181477  0.00603154441
  3.77359295  0.0042674141  0.00707538752
  3.80427241  0.00257709064  0.00775073143
  3.83495212  0.000781119801  0.00801616162
  3.86563182 -0.00101976912  0.0078535052
  3.89631128 -0.00272101723  0.00727070728
  3.92699099 -0.00422158279  0.00630262028
  3.95767069 -0.0054267291  0.00500528002
  3.98835015 -0.00627464708  0.00347194634
  4.01902962 -0.00670950441  0.00179332402
  4.04970932 -0.00670859078  7.87256868E-05
  4.08038902 -0.0062779584 -0.00156024483
  4.11106873 -0.00545202149 -0.00301725301
  4.14174843 -0.00429120101 -0.00419837981
  4.17242765 -0.00287776743 -0.0050283852
  4.20310736 -0.00131023221 -0.00545563316
  4.23378706  0.000303332607 -0.00545533933
  4.26446676  0.00185251248 -0.00503097009
  4.29514647  0.00323182298 -0.00421368796
  4.32582617  0.00434750691 -0.0030599928
  4.35650539  0.00512341969 -0.00164768437
  4.3871851  0.00550559815 -7.05671919E-05
  4.4178648  0.00546527328  0.00156775594
  4.4485445  0.00500016101  0.0031605952
  4.47922421  0.00413402263  0.00460471772
  4.50990391  0.00291461241  0.00580657925
  4.54058313  0.00141020247  0.00668763183
  4.57126284 -0.000294976868  0.00718850363
  4.60194254 -0.00210607867  0.00727182347
  4.63262224 -0.00392330391  0.00692358939
  4.66330194 -0.00564756291  0.00615311367
  4.69398117 -0.00718574366  0.00499163754
  4.72466087 -0.0084553333  0.00348979398
  4.75534058 -0.00938810967  0.00171421363
  4.78602028 -0.00993283093 -0.000256489235
  4.81669998 -0.0100568086 -0.00233600871
  4.84737968 -0.00974644627 -0.00443468243
  4.87805891 -0.00900678895 -0.006463564
  4.90873861 -0.00786028244 -0.00833806861
  4.93941832 -0.00634486601 -0.00998113025
  4.97009802 -0.00451169303 -0.0113255316
  5.00077772 -0.00242255442 -0.012315766
  5.03145695 -0.000147269326 -0.0129091805
  5.06213665  0.00223885663 -0.0130765969
  5.09281635  0.00465743337 -0.0128024956
  5.12349606  0.00702914782 -0.0120848659
  5.15417576  0.00927572325 -0.0109348278
  5.18485546  0.0113216778 -0.00937613286
  5.21553469  0.0130959554 -0.0074445447
  5.24621439  0.0145334695 -0.00518719573
  5.27689409  0.0155766401 -0.00266183051
  5.3075738  0.0161769371  6.40447834E-05
  5.3382535  0.0162965003  0.00291423593
  5.36893272  0.0159097426  0.00580517715
  5.39961243  0.0150049608  0.00864759181
  5.43029213  0.0135857845  0.0113486573
  5.46097183  0.0116724102  0.0138144009
  5.49165154  0.00930242985  0.0159527361
  5.52233124  0.00653111702  0.0176767688
  5.55301046  0.00343105732  0.0189083721
  5.58369017  9.09462105E-05  0.0195819084
  5.61436987 -0.0033864507  0.0196478162
  5.64504957 -0.00688724127  0.019075932
  5.67572927 -0.0102901813  0.017858224
  5.70640898 -0.0134712253  0.0160107706
  5.7370882 -0.016308587  0.0135747259
  5.76776791 -0.0186881702  0.0106161432
  5.79844761 -0.0205089934  0.00722454116
  5.82912731 -0.0216883812  0.00351017481
  5.85980701 -0.0221665427 -0.000399911369
  5.89048624 -0.0219102167 -0.00436689612
  5.92116594 -0.0209151581 -0.0082461508
  5.95184565 -0.0192072336 -0.0118935695
  5.98252535 -0.0168419667 -0.0151723092
  6.01320505 -0.0139025301 -0.0179592539
  6.04388475 -0.010496241 -0.020150926
  6.07456398 -0.00674968911 -0.0216684751
  6.10524368 -0.00280279899 -0.0224614069
  6.13592339  0.0011978572 -0.0225097947
  6.16660309  0.00510608638 -0.0218248498
  6.19728279  0.00878305733 -0.0204477999
  6.22796202  0.0121037373 -0.0184471011
  6.25864172  0.0149624469 -0.0159142297
  6.28932142  0.0172771458 -0.0129582994
  6.32000113  0.0189922582 -0.00969984848
  6.35068083  0.0200798046 -0.00626426656
  6.38136053  0.0205388833 -0.00277528516
  6.41203976  0.0203935616  0.000651128066
  6.44271946  0.0196893699  0.00391179789
  6.47339916  0.0184887461  0.00692034466
  6.50407887  0.016865775  0.00960966572
  6.53475857  0.0149006648  0.0119328694
  6.56543779  0.0126744229  0.013862716
  6.5961175  0.0102640912  0.0153896473
  6.6267972  0.00773895811  0.0165186822
  6.6574769  0.00515799178  0.0172655284
  6.6881566  0.00256861909  0.0176523086
  6.71883631  6.9406824E-06  0.0177033264
  6.74951553 -0.00250077108  0.0174412969
  6.78019524 -0.00493546063  0.0168844387
  6.81087494 -0.00728195347  0.0160446614
  6.84155464 -0.00952520687  0.0149271032
  6.87223434 -0.0116466507  0.0135310339
  6.90291405 -0.0136210695  0.0118520064
  6.93359327 -0.0154142873  0.00988518912
  6.96427298 -0.0169821773  0.00762936193
  6.99495268 -0.0182710756  0.00509130862
  7.02563238 -0.019219704  0.00229010126
  7.05631208 -0.01976257 -0.000739253534
  7.08699131 -0.019834619 -0.00394317228
  7.11767101 -0.0193768125 -0.00724830525
  7.14835072 -0.0183421671 -0.0105620101
  7.17903042 -0.0167017914 -0.0137747088
  7.20971012 -0.0144503154 -0.0167640056
  7.24038982 -0.0116102258 -0.0194004569
  7.27106905 -0.00823464151 -0.0215546414
  7.30174875 -0.00440811133 -0.0231050868
  7.33242846 -0.000245279836 -0.0239464641
  7.36310816  0.00411266321 -0.0239974651
  7.39378786  0.00850378443 -0.0232077446
  7.42446709  0.0127527863 -0.0215633363
  7.45514679  0.0166800357 -0.0190900918
  7.48582649  0.020111328 -0.0158547238
  7.5165062  0.0228878148 -0.0119633637
  7.5471859  0.0248755012 -0.00755751692
  7.5778656  0.0259735007 -0.00280767935
  7.60854483  0.0261205826  0.00209504436
  7.63922453  0.0252994075  0.0069487961
  7.66990423  0.0235382058  0.0115517229
  7.70058393  0.0209096838  0.0157128125
  7.73126364  0.0175272394  0.0192621946
  7.76194286  0.0135387387  0.0220601298
  7.79262257  0.00911819562  0.0240041837
  7.82330227  0.00445602508  0.0250340085
  7.85398197 -0.000251514692  0.0251335315
  7.88466167 -0.00481309695  0.0243303832
  7.91534138 -0.00905220956  0.0226926953
  7.9460206 -0.0128160072  0.0203235671
  7.97670031 -0.0159821995  0.0173535869
  8.00738049 -0.0184636675  0.0139320865
  8.03805923 -0.0202106852  0.0102176936
  8.06873894 -0.0212105382  0.00636896212
  8.09941864 -0.0214848369  0.00253568729
  8.13009834 -0.0210847873 -0.00114845461
  8.16077805 -0.0200849213 -0.00457154633
  8.19145775 -0.0185758583 -0.00764697138
  8.22213745 -0.016656734 -0.01031477
  8.25281715 -0.0144279348 -0.0125408676
  8.28349686 -0.0119846938 -0.0143144261
  8.31417656 -0.00941203907 -0.0156436674
  8.34485626 -0.0067814556 -0.0165506955
  8.37553501 -0.0041492763 -0.0170659199
  8.40621471 -0.00155711686 -0.0172225684
  8.43689442  0.000966237742 -0.0170519464
  8.46757412  0.00340153673 -0.016579818
  8.49825382  0.00573491212 -0.0158242788
  8.52893353  0.0079534268 -0.0147952745
  8.55961323  0.0100408187 -0.0134957517
  8.59029293  0.0119739957 -0.0119243208
  8.62097263  0.013720735 -0.0100790439
  8.65165234  0.0152388774 -0.00796193536
  8.68233204  0.0164772216 -0.00558363367
  8.71301079  0.0173780788 -0.0029676971
  8.74369049  0.0178813245 -0.000153982881
  8.77437019  0.0179296266  0.00279937731
  8.8050499  0.0174743477  0.00581568945
  8.8357296  0.0164815821  0.00880131405
  8.8664093  0.0149376998  0.0116492687
  8.897089  0.0128539102  0.0142443851
  8.92776871  0.0102691753  0.0164700244
  8.95844841  0.00725123333  0.0182155948
  8.98912811  0.00389542826  0.019384345
  9.01980782  0.000321270782  0.0199008435
  9.05048656 -0.00333304703  0.0197173879
  9.08116627 -0.00691789016  0.0188188665
  9.11184597 -0.0102806641  0.017225517
  9.14252567 -0.0132749639  0.0149933258
  9.17320538 -0.0157696139  0.0122119095
  9.20388508 -0.0176569559  0.0090000052
  9.23456478 -0.0188597031  0.00549881486
  9.26524448 -0.019335812  0.00186367915
  9.29592419 -0.019080963 -0.00174527953
  9.32660389 -0.0181284305 -0.00517285103
  9.35728359 -0.0165463313 -0.00827813335
  9.38796234 -0.014432542 -0.0109426146
  9.41864204 -0.0119075635 -0.0130767301
  9.44932175 -0.00910600368 -0.0146240899
  9.48000145 -0.00616733218 -0.0155632114
  9.51068115 -0.00322661921 -0.0159066673
  9.54136086 -0.000406060484 -0.0156977158
  9.57204056  0.00219210656 -0.0150048323
  9.60272026  0.00449071778 -0.0139145842
  9.63339996  0.0064405133 -0.0125235384
  9.66407967  0.00802045036 -0.0109299002
  9.69475937  0.00923564471 -0.009225633
  9.72543812  0.0101131285 -0.00748973014
  9.75611782  0.0106959837 -0.00578318909
  9.78679752  0.0110363411 -0.00414612889
  9.81747723  0.0111880451 -0.0025972242
  9.84815693  0.011199641 -0.00113542133
  9.87883663  0.0111084003  0.000256203988
  9.90951633  0.010935952  0.00160500419
  9.94019604  0.0106859487  0.00294221123
  9.97087574  0.0103440108  0.00429600151
  10.0015554  0.0098799495  0.00568491966
  10.0322351  0.00925205648  0.00711231399
  10.0629139  0.00841307081  0.0085624326
  10.0935936  0.00731723523  0.00999859069
  10.1242733  0.00592773082  0.0113637438
  10.154953  0.00422377372  0.0125834048
  10.1856327  0.00220661634  0.0135708367
  10.2163124 -9.61731857E-05  0.0142340064
  10.2469921 -0.00262870127  0.0144838244
  10.2776718 -0.00530727394  0.0142428549
  10.3083515 -0.00802356657  0.013453817
  10.3390312 -0.0106503777  0.0120869316
  10.3697109 -0.0130493483  0.0101456372
  10.4003906 -0.0150804017  0.00766981067
  10.4310694 -0.0166119169  0.00473630195
  10.4617491 -0.0175309181  0.00145653519
  10.4924288 -0.0177524295 -0.00202878169
  10.5231085 -0.0172271747 -0.00555744348
  10.5537882 -0.0159469433 -0.00895556528
  10.5844679 -0.0139471367 -0.0120486496
  10.6151476 -0.0113061974 -0.0146731511
  10.6458273 -0.00814189669 -0.0166875515
  10.676507 -0.00460468978 -0.0179821532
  10.7071867 -0.000868641597 -0.018486768
  10.7378664  0.00287950854 -0.0181757528
  10.7685452  0.00645221444 -0.0170699041
  10.7992249  0.00967309158 -0.0152351297
  10.8299046  0.0123881903 -0.0127778919
  10.8605843  0.0144754015 -0.00983796082
  10.891264  0.0158517417 -0.00657881703
  10.9219437  0.0164776593 -0.00317658368
  10.9526234  0.0163582154  0.000191662562
  10.9833031  0.0155410944  0.00335938856
  11.0139828  0.0141116381  0.00618094904
  11.0446625  0.0121853799  0.00854008831
  11.0753422  0.00989870727  0.0103559624
  11.1060209  0.00739842653  0.0115863476
  11.1367006  0.00483108591  0.0122277997
  11.1673803  0.00233289995  0.0123129683
  11.19806  2.10421313E-05  0.0119052948
  11.2287397 -0.00201306469  0.0110917017
  11.2594194 -0.00370798353  0.00997392274
  11.2900991 -0.00503380178  0.00865924824
  11.3207788 -0.00599102397  0.00725146057
  11.3514585 -0.00660691084  0.00584281795
  11.3821383 -0.00692987256  0.00450755982
  11.412818 -0.00702238875  0.00329756434
  11.4434967 -0.00695318589  0.00224036304
  11.4741764 -0.00678942399  0.00133960112
  11.5048561 -0.00658958824  0.000577790197
  11.5355358 -0.00639773207 -7.90094346E-05
  11.5662155 -0.0062395623 -0.00067509216
  11.5968952 -0.00612065103 -0.00125823577
  11.6275749 -0.00602690876 -0.00187273766
  11.6582546 -0.00592719577 -0.00255304552
  11.6889343 -0.00577776646 -0.00331859151
  11.719614 -0.00552809425 -0.0041703321
  11.7502937 -0.00512746442 -0.0050892937
  11.7809725 -0.00453171087 -0.00603727764
  11.8116522 -0.00370939192 -0.00695965486
  11.8423319 -0.00264686719 -0.00778994896
  11.8730116 -0.00135169912 -0.00845583435
  11.9036913  0.000145895829 -0.00888594426
  11.934371  0.00179374102 -0.00901687425
  11.9650507  0.00352050853 -0.00879973918
  11.9957304  0.00524038402 -0.00820565037
  12.0264101  0.00685922196 -0.00722962664
  12.0570898  0.00828163698 -0.00589255057
  12.0877695  0.00941844843 -0.0042409813
  12.1184483  0.0101937996 -0.00234480365
  12.149128  0.0105513483 -0.000292914279
  12.1798077  0.0104589984  0.00181270251
  12.2104874  0.00991176534  0.0038640534
  12.2411671  0.00893252995  0.00575471576
  12.2718468  0.00757062202  0.00738732796
  12.3025265  0.0058983271  0.00868039671
  12.3332062  0.00400573667  0.00957376137
  12.3638859  0.00199421239  0.010032421
  12.3945656 -3.08416311E-05  0.0100483391
  12.4252453 -0.00196734886  0.00964014605
  12.455924 -0.00372347794  0.00885081757
  12.4866037 -0.00522350892  0.00774354488
  12.5172834 -0.00641223136  0.00639622007
  12.5479631 -0.00725752674  0.00489502912
  12.5786428 -0.00775101781  0.00332770101
  12.6093225 -0.00790676102  0.00177702482
  12.6400023 -0.00775820715  0.000315159908
  12.670682 -0.0073537468 -0.00100079109
  12.7013617 -0.00675130635 -0.00213163625
  12.7320414 -0.00601251051 -0.0030571667
  12.7627211 -0.00519696996 -0.00377544411
  12.7933998 -0.00435718242 -0.00430048211
  12.8240795 -0.00353457429 -0.00465853931
  12.8547592 -0.00275690574 -0.00488353427
  12.8854389 -0.00203731121 -0.00501200417
  12.9161186 -0.00137497485 -0.00507813646
  12.9467983 -0.000757321715 -0.00510939863
  12.977478 -0.000163446384 -0.00512315379
  13.0081577  0.000431592052 -0.00512463506
  13.0388374  0.00105209101 -0.00510643562
  13.0695171  0.00171713252 -0.00504957093
  13.1001968  0.00243660575 -0.00492598349
  13.1308765  0.00320824981 -0.00470225373
  13.1615553  0.00401604502 -0.00434410712
  13.192235  0.00483014015 -0.00382129312
  13.2229147  0.00560837984 -0.00311230589
  13.2535944  0.00629929267 -0.00220849318
  13.2842741  0.00684633153 -0.00111705402
  13.3149538  0.00719292741  0.000137299823
  13.3456335  0.00728797074  0.00151236786
  13.3763132  0.00709115341  0.00295013795
  13.4069929  0.00657768687  0.00438005198
  13.4376726  0.00574194593  0.00572364451
  13.4683523  0.00459964899  0.00690014148
  13.4990311  0.00318834046  0.00783259608
  13.5297108  0.00156608503  0.00845401455
  13.5603905 -0.000191596366  0.00871297624
  13.5910702 -0.00199630973  0.00857821479
  13.6217499 -0.00375256175  0.00804178789
  13.6524296 -0.00536425272  0.00712052593
  13.6831093 -0.00674141292  0.00585561618
  13.713789 -0.00780658424  0.00431031268
  13.7444687 -0.00850037485  0.0025659753
  13.7751484 -0.00878571346  0.000716643641
  13.8058281 -0.00865046587 -0.00113724638
  13.8365068 -0.00810822379 -0.00289573567
  13.8671865 -0.00719717424 -0.00446609454
  13.8978662 -0.0059771901 -0.0057689962
  13.928546 -0.00452535413 -0.00674362853
  13.9592257 -0.00293029938 -0.0073513505
  13.9899054 -0.00128583331 -0.00757763768
  14.0205851  0.000315643963 -0.00743219629
  14.0512648  0.00178943574 -0.00694728689
  14.0819445  0.00306402473 -0.00617442792
  14.1126242  0.00408536755 -0.00517978752
  14.1433039  0.00481967349 -0.00403867476
  14.1739826  0.00525452802 -0.00282959593
  14.2046623  0.00539831119 -0.00162835838
  14.235342  0.00527803926 -0.0005027242
  14.2660217  0.0049358597  0.000492046936
  14.2967014  0.00442456175  0.00131630839
  14.3273811  0.00380250602  0.00194775686
  14.3580608  0.00312842196  0.00238159136
  14.3887405  0.00245653256  0.00262919534
  14.4194202  0.00183238485  0.00271553569
  14.4500999  0.00128972775  0.0026755631
  14.4807796  0.000848646392  0.0025499668
  14.5114584  0.000515066029  0.00238069776
  14.5421381  0.00028158506  0.00220667827
  14.5728178  0.000129523978  0.00206005014
  14.6034975  3.19263236E-05  0.00196331274
  14.6341772 -4.27899722E-05  0.00192754413
  14.6648569 -0.000126902349  0.00195184432
  14.6955366 -0.000249550882  0.00202399888
  14.7262163 -0.000433351233  0.00212226459
  14.756896 -0.000691771798  0.00221805903
  14.7875757 -0.00102747849  0.00227929838
  14.8182554 -0.00143180299  0.00227403524
  14.8489342 -0.00188533938  0.00217405171
  14.8796139 -0.00235960167  0.0019580815
  14.9102936 -0.00281957374  0.00161436049
  14.9409733 -0.00322688953  0.0011422768
  14.971653 -0.00354336109  0.000552991463
  15.0023327 -0.00373451714 -0.000131023218
  15.0330124 -0.00377283874 -0.000877473678
  15.0636921 -0.00364041538 -0.00164661673
  15.0943718 -0.00333076948 -0.00239429623
  15.1250515 -0.00284973253 -0.0030753708
  15.1557312 -0.0022152802 -0.00364723708
  15.18641 -0.00145637384 -0.00407314161
  15.2170897 -0.000610912393 -0.00432499684
  15.2477694  0.000277028448 -0.00438549463
  15.2784491  0.00116037857 -0.00424932037
  15.3091288  0.00199246826 -0.00392343104
  15.3398085  0.00273030763 -0.00342635694
  15.3704882  0.0033374913 -0.00278664078
  15.4011679  0.00378651195 -0.00204055267
  15.4318476  0.00406030519 -0.00122930238
  15.4625273  0.00415293407 -0.000395992131
  15.493207  0.00406938698  0.000417421659
  15.5238867  0.00382454973  0.00117292523
  15.5545654  0.00344148907  0.00183876255
  15.5852451  0.00294919102  0.00239111437
  15.6159248  0.00238002953  0.00281502982
  15.6466045  0.00176713977  0.00310457987
  15.6772842  0.00114196492  0.00326226465
  15.7079639  0.000532180595  0.00329777179
  15.7386436 -3.98761113E-05  0.00322625693
  15.7693233 -0.000558117812  0.00306630111
  15.8000031 -0.00101295987  0.00283780857
  15.8306828 -0.001400918  0.00255999831
  15.8613625 -0.00172363559  0.00224972703
  15.8920412 -0.0019864887  0.00192024757
  15.9227209 -0.00219692709  0.00158053928
  15.9534006 -0.0023627535  0.00123522617
  15.9840803 -0.00249053328  0.000885080022
  16.014761 -0.00258430443  0.000528001226
  16.0454388 -0.00264473003  0.000160381023
  16.0761185 -0.00266877864 -0.000221345719
  16.1067982 -0.00264998339 -0.000619128463
  16.1374779 -0.00257922779 -0.00103190262
  16.1681576 -0.00244600512 -0.00145452702
  16.1988373 -0.00223999773 -0.00187719683
  16.229517 -0.00195281231 -0.00228542322
  16.2601967 -0.00157971075 -0.00266059069
  16.2908764 -0.00112110318 -0.00298110046
  16.3215561 -0.000583655376 -0.00322397356
  16.3522358  1.91190702E-05 -0.00336680841
  16.3829155  0.000666909327 -0.00338990055
  16.4135952  0.00133330561 -0.00327833253
  16.4442749  0.00198712805 -0.00302383048
  16.4749546  0.00259431172 -0.00262620812
  16.5056343  0.00312019861 -0.00209422293
  16.536314  0.00353205297 -0.0014457634
  16.5669937  0.00380159542 -0.000707289902
  16.5976734  0.00390734337  8.74337056E-05
  16.6283531  0.00383654307  0.000899268081
  16.6590328  0.0035865244  0.00168612693
  16.6897125  0.00316534285  0.00240573101
  16.7203903  0.00259162369  0.00301850028
  16.75107  0.00189364026  0.00349028967
  16.7817497  0.00110762776  0.00379483448
  16.8124294  0.000275488361  0.00391563727
  16.8431091 -0.000557941385  0.00384716876
  16.8737888 -0.00134787487  0.00359529047
  16.9044685 -0.00205255393  0.0031768363
  16.9351482 -0.00263600051  0.00261840993
  16.9658279 -0.00307033397  0.0019544852
  16.9965076 -0.00333747966  0.00122494902
  17.0271873 -0.00343012763  0.000472307875
  17.0578671 -0.00335189328 -0.000261247973
  17.0885468 -0.00311668287 -0.000936663244
  17.1192265 -0.0027473222 -0.0015205415
  17.1499062 -0.00227358448 -0.00198714039
  17.1805859 -0.0017297829 -0.0023197385
  17.2112656 -0.00115212006 -0.00251126732
  17.2419453 -0.000576066901 -0.00256417505
  17.272625 -3.38906393E-05 -0.00248960638
  17.3033047  0.000447402301 -0.00230594282
  17.3339844  0.000847594056 -0.00203689164
  17.3646641  0.00115416362 -0.00170927856
  17.3953438  0.00136251305 -0.00135075068
  17.4260216  0.00147554453 -0.000987583422
  17.4567013  0.00150266197 -0.000642768631
  17.487381  0.00145831646 -0.000334524259
  17.5180607  0.00136024575 -7.53354398E-05
  17.5487404  0.00122758071  0.000128438638
  17.5794201  0.00107899739  0.000276379404
  17.6100998  0.000931072922  0.000373318879
  17.6407795  0.000796980457  0.000428226747
  17.6714592  0.000685611449  0.000452816807
  17.7021389  0.000601176638  0.000460004463
  17.7328186  0.00054331217  0.000462398661
  17.7634983  0.000507605146  0.000470931351
  17.794178  0.000486489764  0.000493770756
  17.8248577  0.000470395869  0.000535588712
  17.8555374  0.00044902222  0.000597237959
  17.8862171  0.00041259962  0.000675841875
  17.9168968  0.000353033625  0.000765249424
  17.9475765  0.000264813658  0.000856807921
  17.9782562  0.000145618673  0.00094035035
  18.0089359 -3.41819532E-06  0.00100528554
  18.0396156 -0.000177791648  0.00104168779
  18.0702953 -0.00037002092  0.00104128465
  18.1009731 -0.000570319244  0.000998250209
  18.1316528 -0.000767437858  0.000909747207
  18.1623325 -0.00094960531  0.000776185596
  18.1930122 -0.00110547536  0.000601189444
  18.2236919 -0.00122499361  0.000391304318
  18.2543716 -0.00130011665  0.000155479589
  18.2850513 -0.00132533058 -9.56052972E-05
  18.315731 -0.00129794935 -0.000350292481
  18.3464108 -0.00121818588 -0.000596729456
  18.3770905 -0.00108901679 -0.000823591487
  18.4077702 -0.000915872515 -0.00102070859
  18.4384499 -0.00070620625 -0.00117955566
  18.4691296 -0.000468978804 -0.00129359681
  18.4998093 -0.000214124782 -0.00135847146
  18.530489  4.79710543E-05 -0.00137203722
  18.5611687  0.000306937873 -0.00133431121
  18.5918484  0.00055283634 -0.00124731299
  18.6225281  0.000776482979 -0.00111486437
  18.6532078  0.000969710643 -0.000942357525
  18.6838875  0.00112557143 -0.000736509333
  18.7145672  0.00123849546 -0.000505133125
  18.7452469  0.00130442122 -0.000256900705
  18.7759247  0.00132091169 -1.10653866E-06
  18.8066044  0.00128725555  0.000252578291
  18.8372841  0.00120455516  0.000494387466
  18.8679638  0.00107578735  0.000714770518
  18.8986435  0.000905816094  0.000904744549
  18.9293232  0.000701339741  0.00105628313
  18.9600029  0.000470746629  0.00116273202
  18.9906826  0.000223863099  0.00121921103
  19.0213623 -2.84104481E-05  0.00122298079
  19.052042 -0.000274574617  0.00117374118
  19.0827217 -0.000503950287  0.00107559224
  19.1134014 -0.000705020153  0.000930650043
  19.1440811 -0.000868690433  0.000747425249
  19.1747608 -0.000987521373  0.000535282772
  19.2054405 -0.00105649384  0.000305080233
  19.2361202 -0.00107332179  6.84810148E-05
  19.2667999 -0.00103853107 -0.000162791606
  19.2974796 -0.000955328112 -0.000377682591
  19.3281593 -0.000829243974 -0.000566443603
  19.358839 -0.000667629298 -0.000721103163
  19.3895187 -0.000479053153 -0.000835736282
  19.4201984 -0.000272712059 -0.000906522502
  19.4508781 -5.78970867E-05 -0.000931626826
  19.4815559  0.000156395297 -0.00091093732
  19.5122356  0.000361714425 -0.000845754112
  19.5429153  0.000550228404 -0.000738444796
  19.573595  0.000714671449 -0.000592191645
  19.6042747  0.000848167518 -0.000410822831
  19.6349545  0.000943998282 -0.000198786933
  19.6656342  0.000995340408  3.87045657E-05
  19.6963139  0.000995035167  0.000295334379
  19.7269936  0.000935457821  0.000563123962
  19.7576733  0.000808550569  0.000831638521
  19.788353  0.000606156071  0.00108689955
  19.8190327  0.000320846419  0.00131003954
  19.8497124 -5.24986826E-05  0.00147567596
  19.8803921 -0.000514008862  0.00155014277
  19.9110718 -0.00105433213  0.00148983824
  19.9417515 -0.00164770568  0.00124037883
